Repository: ManuelPetersmann/Martensite_Calculator

# Martensite_Calculatur

Matlab Code for the Calculation of invariant plane-strains incorporating Slip and Twinning.
Find a problem example in Materials/Steels/...
The code is written in an OOP Framework in Matlab R2013 to facilitate the selection of solutions the the a.m. problem.

<!-- 
=======
>>>>>>> 4a3b4f849dbc15db5a505af0f75a102eed9659f9

## Built With
* [Dropwizard](http://www.dropwizard.io/1.0.2/docs/) - The web framework used

## Versioning
<<<<<<< HEAD
-->

## Citation
If you use our code for your own research, we would be grateful if you cite it via
Zebodo DOI
```
@article{Martensite_Calculator2017,
	title={On the proper set of crystallographic variants for micromechanical calculations},
	author={Petersmann, Manuel and Ehlenbröker, Ulrich},
	journal={Scripta Materialia},
	year={2017}
}
```

File: material_data/TiAl/Ti-43.5Al-4Nb- 1Mo-0.1B.m
%Hochtemperatur:
% Ursprungsphase Beta, A2: 
a = 3.275 %Å, bei 1400°C  
% am Bulk mittels HE-XRD bestimmt à Maximaltemperatur des Experiments

% commentar Fischer: Elektron. Mikro zeigen, dass die gamma-Platten 
% in einer "retained beta-zone" entstehen -> daher bcc <-> fcc 
%displacive transformation (wie im "klassischen" Fe-Martensit!)
% gamma-Phase, L10 (Kasternhuber --> nicht martensitisch): 
a_g = 4.068 %Å, 
c_g = 4.125 %Å bei 1250°C
% am Bulk mittels HE-XRD bestimmt à Bildungstemperatur im Gleichgewicht

% RT:
% Beta_O, B2: 
a_RT = 3.210 %Ångström       
% am Pulver mittels XRD bestimmt.

% martensitisch umgewandelte gamma-Phase: 
a_m_RT = 4.015 %Ångström
c_m_RT = 4.053 %Ångström      
% am Pulver mittels XRD bestimmt.

File: material_data/TiAl/independent_slipsystems_TiAl.m
function [ m_red, l_red ] = independent_slipsystems_TiAl( R )
% determines the number of slip systems ( without ambiguities ) in a 
% system derived from variant one


%% slip systems b.c.c or h.c.p
% since the shear is a substantial part of the transformation only some 
% CORRESPONDING shear systems which are favorable in the cubic as well as 
% in the hexagonal lattice are considered. These are:

l = [1 1 1]; % #1
m = [-1 1 0];
l(2,:) = [1 1 1]; % #2
m(2,:) = [0 1 -1];
l(3,:) = [1 1 1]; % #3
m(3,:) = [1 0 -1];
l(4,:) = [1 1 1]; % #4
m(4,:) = [1 1 -2];
l(5,:) = [1 1 1]; % #5
m(5,:) = [1 -2 1];
l(6,:) = [1 1 1]; % #6
m(6,:) = [-2 1 1];
l(7,:) = [1 -1 1]; % #7
m(7,:) = [0 1 1];
l(8,:) = [1 -1 1]; % #8
m(8,:) = [1 0 -1];
l(9,:) = [1 -1 1]; % #9
m(9,:) = [1 1 0];
l(10,:) = [1 -1 1]; % #10
m(10,:) = [1 2 1];
l(11,:) = [1 -1 1]; % #11
m(11,:) = [-1 1 2];
l(12,:) = [0 1 -1]; % #12
m(12,:) = [0 1 1];
l(13,:) = [0 1 -1]; % #13
m(13,:) = [1 1 1];
l(14,:) = [0 1 -1]; % #14 
m(14,:) = [2 1 1];
l(15,:) = [0 1 -1]; % #15
m(15,:) = [3 1 1];
l(16,:) = [0 1 0]; % #16 explicit solution cannot be found while solving
% the quadratic equation for g
m(16,:) = [1 0 1];
l(17,:) = [0 1 0]; % #17
m(17,:) = [0 0 1];
l(18,:) = [0 1 0]; % #18
m(18,:) = [1 0 0];
l(19,:) = [0 1 0]; % #19
m(19,:) = [1 0 2];
l(20,:) = [1 0 0]; % #20
m(20,:) = [0 1 1];
l(21,:) = [1 0 0]; % #21
m(21,:) = [0 1 0];
l(22,:) = [1 0 0]; % #22
m(22,:) = [0 0 1];
l(23,:) = [1 0 0]; % #23
m(23,:) = [0 1 2];
l(24,:) = [1 1 3]; % #24
m(24,:) = [1 -1 0];
l(25,:) = [1 1 3]; % #25
m(25,:) = [1 2 -1];
l(26,:) = [-1 1 3]; % #26
m(26,:) = [1 1 0];
l(27,:) = [-1 1 3]; % #27
m(27,:) = [2 -1 1];
l(28,:) = [-1 1 3]; % #28
m(28,:) = [1 -2 1];
l(29,:) = [3 -1 1]; % #29
m(29,:) = [0 1 1];
l(30,:) = [3 -1 1]; % #30
m(30,:) = [1 1 -2];
l(31,:) = [3 -1 1]; % #31
m(31,:) = [1 2 -1];
% Ergänztes schersystem nach Otte (dieses system hat nichts an den
% Ergebnissen geändert.
l(32,:) = [-1 1 0]; % #32
m(32,:) = [1 1 -2];


% m = [-1 0 1; 1 1 0]; % = {-1 0 1}
% l = [1 1  1; 1 1 1]; % = < 1 1 1 >

mn = [0 0 0];
ln = [0 0 0];
k = 0;
for i = 1:size(m,1)
    for j = 1:size(R,3)
        k=k+1;
        % Drehung des Vektors bei festem Koordinatensystem
        mn(k,:) = R(:,:,j) * m(i,:)'; % Drehung des Koordinatensystems für Vektor wäre R^-1*v
        ln(k,:) = R(:,:,j) * l(i,:)'; 
    end
end

%% or initialisation via permutations of expected indices of miller index families
% m1 = [-1 0 1]; % = {-1 0 1}
% m2 = [1 1 0];
% l1 = [1 1 1]; % = < 1 1 1 >
% %l2 = [1 -1 1];
% 
% 
% mm = cat(1, perms( m1 ), perms( m2 ) );
% ll = perms( l1 ); %, perms( l2 ) );
% 
% nr = 1;
% for i = 1:size(mm,1)
%     for j = 1:size(ll,1)
%         mn(nr,:) = mm(i,:); 
%         ln(nr,:) = ll(j,:);
%         nr = nr +1;
%     end
% end

%% In any case a reduction to unequivalent systems has to be made
[m_red, l_red] = reduce_ambiguous_slipsystems( mn, ln );
length( m_red )
length( l_red )
% m_red = mn
% l_red = ln

end
